Repository: Lies1995/Bachelorproef2

# Bachelorproef2
Hieronder komen telkens todo's tegen de volgende keer

Maandag 22 Februari --> Maandag 29 Februari
READ:
   L   H
- [x] [ ] X-Ray Radiosensitizatioin Gold nm --> Both
- [ ] [ ] Masterproef Lennaert (chapters 1,2,3,4,6 (6.1; 6.2),7)--> Both 
-     [ ] Preparation Gold --> Hannelore
- [ ]     Manual DLS & other techniques (see internet)--> Lies

PREPARE: 
   L   H
-     [ ] Method for goldparticle synthesis --> Hannelore
	      -[ ] Check p. 67 Masterproef Lennaert 
	      -[ ] Compare with paper Preparation Gold 
- [x]    Comprehend the different characterisation 
			techniques (make summary)--> Lies

File: Verslag/content/Appendix.tex
\section*{Appendix}
\subsection*{Synthesis gold nanoparticles}
To synthesis the gold nanoparticles following protocol is followed.
\begin{enumerate}
  \item Perpare a solution of 100ml $0.01\%$ HAuCl$_4$
  \item Heat the solution till boiling temperature while stirred
  \item Add $2.5$ml, $1.24$ml, $0.8$ml of a $1\%$ Na$_3$C$_6$H$_5$O$_7$ solution for particles of size respectively $15$nm, $30$nm and $45$nm
  \item Let the solution boil for 20 minutes while stirred
  \item Let the solution cool down for at least $60$min while protected from light
  \item Store the solutoin at $4 ^{\circ} C$ and protected from light
\end{enumerate}
\newpage

\subsection*{UV-VIs measurements}
\begin{figure}
  \includegraphics[width=\textwidth]{gfx/UVVIS_1k}
  \caption{Absorption spectra for 15nm GNP (expected size) functionalized with 1k PEG for different PEG/GNP proportions, with and without NaCl.}
  \label{fig:UV-VIS 15nm 1k}
\end{figure}

\begin{figure}
  \includegraphics[width=\textwidth]{gfx/UVVIS_5k}
  \caption{Absorption spectra for 15nm GNP (expected size) functionalized with 5k PEG for different PEG/GNP proportions, with and without NaCl.}
  \label{fig:UV-VIS 15nm 5k}
\end{figure}

\begin{figure}
  \includegraphics[width=\textwidth]{gfx/UVVIS_10k}
  \caption{Absorption spectra for 15nm GNP (expected size) functionalized with 10k PEG for different PEG/GNP proportions, with and without NaCl.}
  \label{fig:UV-VIS 15nm 10k}
\end{figure}
